Repository: BhavyaGarg-sys/SIH-

﻿# BIS Document Question-Answering System (Agentic RAG)

**SIH Problem Statement 107 (PS107)**

A modular, high-performance **Agentic Retrieval-Augmented Generation (RAG) system** for Bureau of Indian Standards (BIS) technical standards, compliance documentation, and certification workflows. 

Designed specifically to help MSMEs navigate dense legal standards without requiring expensive compliance consultants.

---

## 🚀 Key Features

- **Agentic Intent Routing (LangGraph)**: The AI automatically categorizes user queries to generate standard RAG answers, side-by-side amendment comparisons, formal PDF reports, or step-by-step compliance dashboards based on intent.

File: data/raw/bis_standards_dataset/05_Mechanical/IS_3976.txt
[METADATA: STANDARD_ID = IS 3976]

Indian Standard

aA & fer vat aaa dr
grat ag — farie
( Bor FART )

Safety Rubber Canvas Boots for
Miners — Specification
( Sixth Revision )

ICS 13.340.50

© BIS 2018

aR AA ART
BUREAU OF INDIAN STANDARDS
AM WH, 9 geigasg AHL AM, Ae fercit-110002
Vee” MANAK BHAVAN, 9 BAHADUR SHAH ZAFAR MARG

NEW DELHI-110002
www.bis.org.in www.standardsbis.in

June 2018 Price Group 4

Footwear Sectional Committee, CHD 19

FOREWORD

This Indian Standard (Sixth Revision) was adopted by the Bureau of Indian Standards, after the draft finalized by
the Footwear Sectional Committee had been approved by the Chemical Division Council.

This standard was first published as IS 3976 : 1967 ‘Safety rubber canvas boots for miners — Specification’ and
subsequently revised in 1975, 1982, 1992, 1995 and 2003. In fourth revision published in 1995, the emphasis was
given on the performance requirements of sole and upper instead of prescribing material composition and their
construction. The requirement for materials and accessories, thickness of components, method of test for
performance of safety footwear, adhesion and consolidation tests were modified. The following additional
requirements were also incorporated:

a) Tensile strength of rubber sole,

b) Elongation at break of rubber sole,

c) Compression set of rubber sole, and

d) Ageing of boots at 70 + 1°C for 168 h (for soles)

Safety rubber canvas boots for miners are used by workers engaged in underground mining of coal, mica, silica,
clay, stone and other minerals and also in other mining operations. Workers engaged in wet condition, sometimes
face problem of upper fabric being weakened due to continuous use in contact with water. To address these
problems and to align this standard with ISO standards, the fifth revision was made in 2003.

In 2004 through amendment No. 1, ‘IS 3976 Safety rubber canvas boots for miners’ was redesignated as ‘IS 3976
Protective rubber canvas boots for miners’. This was done because the Footwear Sectional Committee, CHD 19,
adopted ‘ISO 8782 (Parts 1, 2, 3 and 4)’ as dual number Indian Standards ‘IS 15298 (Parts 1, 2, 3 and 4)’. All
types of safety, protective and occupational footwear standards formulated by Footwear Sectional Committee,
CHD 19, were being aligned with the definition of safety, protective and occupational footwear as given in
ISO 8782-1.

In this revision, ‘Protective rubber canvas boots for miners’ is being redesignated as ‘Safety rubber canvas boots
for miners’ and the standard is being aligned, with respect to requirements and test methods, with IS 15298
(Part 1) : 2015 ‘Personal protective equipment: Part 1 Test methods for footwear (second revision)’ and IS 15298
(Part 2) : 2016 ‘Personal protective equipment: Part 2 Safety footwear (second revision)’. The reason for
redesignating the rubber canvas boots as “safety” boots is that the Footwear Sectional Committee recommended
the boots to withstand impact energy levels used to test “safety” boots. Provisions of polymeric component in
addition with use of rubber are incorporated to provide wide scope of application of polymer/rubber as per
requirement of purchaser/user. Physical, material and constructional requirements are incorporated for such
application.

For the purpose of deciding whether a particular requirement of this standard is complied with, the final value,
observed or calculated, expressing the result of a test or analysis, shall be rounded off in accordance with IS 2 : 1960
‘Rules for rounding off numerical values (revised)’. The number of significant places retained in the rounded off
value should be the same as that of the specified value in this standard.

IS 3976 : 2018

Indian Standard

SAFETY RUBBER CANVAS BOOTS FOR MINERS —
SPECIFICATION

( Sixth Revision )

1 SCOPE

This standard prescribes requirements and method of
sampling and test for safety rubber canvas boots with
steel toe cap for protection of miners.

2 REFERENCES

The Indian Standards listed in Annex A contain
provisions which, through reference in this text,
constitute provisions of this standard. At the time of
publication, the editions indicated were valid. All
standards are subject to revision and parties to
agreements based on this standard are encouraged to
investigate the possibility of applying the most recent
editions of the standards listed in Annex A.

3 TERMINOLOGY

For the purpose of this standard, the definitions given
in IS 2050 shall apply. In addition, the following
definitions shall apply to the standard.

3.1 Compact Insole/Insocks — Suitable rubber/
polymer/elastomer having density not less than
0.9 g/cm’, with textile coating.

3.2 Compact Outsole — Suitable rubber/polymer/
elastomer having density not less than 0.9 g/cm’.

3.3 Lining — Material covering the inner surface of
the upper.

3.4 Quarter Lining — Material covering the inner
surface of the quarters of the upper.

3.5 Safety Footwear — Footwear incorporating
protective features to protect the wearer from injuries
which could arise through accidents in the working area.
The footwear is designed to give protection against impact
when tested at an energy level of at least 200 J and against
compression when tested at a load of at least 15 KN.

3.6 Safety Toe Cap — Footwear component built into
the footwear designed to protect the toes of the wearer
from impacts up to an energy level of at least 200 J and
compression at a load of at least 15 KN.

3.7 Vamp Lining — Material covering the inner
surface of the forepart of upper.

4 TYPES

This standard covers two types of safety footwear for
protection of miners, namely Type | and Type 2, typical

REINFORCEMENT SEAM

FABRIC
QUARTER COUNTER RUBBER/POLYMER
STRENGTHENING PIECE
BOUNE EDGE (BEYOND PROTECTIVE/
Dote INNER SOLE SAFETY TOE CAP)
COVERING

FOXING

BOTTOM
FILLING

Fic. 1 SAFETY RUBBER CANVAS Boots FoR MINERS, TYPE 1

IS 3976 : 2018

FOXING
(MUD GUARD) ——»
REINFORCEMENT SEAM
FABRIC
QUARTER COUNTER RUBBER/POLYMER
STRENGTHENING PIECE
BOUND. EDGE (BEYOND PROTECTIVE/
SE INNER SOLE SAFETY TOE CAP)
COVERING
oor BOTTOM d

FILLING

Fic. 2 SAFETY RUBBER CANVAS Boots FOR MINERS, TYPE 2

of their performance requirements as shown in Fig. |
and Fig. 2 respectively.
NOTE — Type | boots are preferred where there is water
accumulation or in slurry conditions of mining. The level of

water in slurry conditions shall not be more than ankle height.
Type 2 Boots are preferred for use in dry conditions of mining.

5 REQUIREMENTS

5.1 Design

The boots of Type 1 and Type 2 are recommended to
have typical design as shown in Fig. 1 and Fig. 2,
respectively, though it is not mandatory.

5.1.1 Fittings

Fittings of the footwear shall be in conformity to Table 9
of IS 1638 (measurement of men’s lasts) and Table 8
of IS 1638 (measurement of women’s lasts).

5.2 Material
5.2.1 Upper

Upper material shall be composite and adhere together
having outer layer and inner layer of suitable textile
material and shall conform to the following
requirements:

5.2.1.1 Composite upper material shall comply with
consolidation test as per 5.10.

5.2.1.2 Composite upper material shall comply with
tear strength as per 5.4.3 of IS 15298 (Part 2).

5.2.1.3 Composite upper material shall develop no
cracks before 150 000 cycles when tested in accordance
with 6.5 of IS 15298 (Part 1).

5.2.1.4 For Type 2 footwear, the composite upper
material shall comply with requirements of water
vapour permeability and coefficient as prescribed
in 5.4.6 of IS 15298 (Part 2).

5.2.1.5 Inner layer of upper shall meet requirement of
abrasion resistance as prescribed in 5.5.2 of
IS 15298 (Part 2).

5.2.2 Compact Insole/Compact Insocks/Counter
Stiffener Lining

Textile material shall be used as lining material for
compact insole/compact insocks / counter stiffener. It

shall meet the requirement of tear strength as prescribed
in 5.6.1 of IS 15298 (Part 2).

5.2.2.1 Abrasion resistance of compact insole/insocks/
counter stiffener

When textiles used as lining for all the above are tested
in accordance with 6.12 of IS 15298 (Part 1), the lining
shall not develop any holes before the following number
of cycles has been performed:

a) Dry- 25 600 cycles, and

b) Wet — 12 800 cycles.

5.2.3 Coated Binding Material

Coated binding materials shall conform to the
requirements given in col 3 of Table 1 when tested
according to the methods prescribed in col 4 of Table 1.

IS 3976 : 2018

Table 1 Requirements for Coated Binding Material
(Clause 5.2.3)

SI Characteristics
No.

(UI
1) Width in mm, Min
ii)

(2)

5.2.3.1 In case of cotton black binding material, the
same shall be free from sulphur dyes when tested in
accordance with Annex B.

5.2.4 Reinforcing Material

Quarter at the back of the upper, heel region shall have
reinforcement with 25 mm minimum wide strip made
out of composite upper as specified in 5.2.1 or any other
material having similar tear strength as prescribed
in 5.2.1.2, as agreed to between the purchaser and the
manufacturer. Reinforcing material of similar tear
strength at specific portion of upper to meet the required
performance requirement of purchaser may also be
provided as agreed to between the manufacturer and
the purchaser.

5.2.5 Compact Sole Heel

5.2.5.1 The design of polymeric / rubber compact sole
heel and other polymeric / rubber components shall be
as agreed to between the purchaser and the
manufacturer. The compact sole heel shall be made out
of polymeric/rubber components and the typical design
recommendation (not mandatory) of compact sole heel
is as shown in Fig. 3. Sectional view of Type 1/Type 2
toe position is given in Fig. 4.

Fic. 3 DESIGN OF SOLE HEEL

5.2.5.2 Compact sole heel shall conform to

Breaking load in N, Min (50 cm grip length test specimen)

Requirements Methods of Test, Ref to
(3) (4)
13 IS 1954
360 Annex C

requirements prescribed in col 3 of Table 2 when tested
as per corresponding test methods prescribed in col 4
of Table 2.

Table 2 Physical Requirements for
Compact Sole Heel
(Clause 5.2.5.2)

SI Characteristics Outer Method of
No. Sole Heel Test, Ref to IS
(UI (2) (3) (4)

i) Hardness IRHD) 60+5 3400 (Part 2)
ii) *Change in hardness after +5 3400 (Part 4)

accelerated ageing at 100 + 2 =)

°C for 24h

* Test is performed when rubber is used as a polymer.

5.2.5.3 Ageing for whole footwear

When rubber is used for manufacturing boots or when

the outer sole heel is made of bi-polymer, the finished
boots shall be aged at 100 + 2°C for 24 h. On
completion of test, all rubber components shall not
develop any sign of tackiness or brittleness.

5.2.5.4 Thickness of compact sole heel

Thickness of compact sole heel of the boots shall
comply with the thickness and material requirements
prescribed in Table 3.

5.2.6 Thread for Upper Closing

The length (m/kg) and construction of sewing thread
shall conform to requirements as prescribed in
Table 4. Colour of thread will be as agreed to
between the manufacturer and the purchaser. In case

ONE SIDE REBRUSHED
FABRIC FROM CAP

UPPER
SPONGE RUBBER TOE CAP
STEEL TOE CAP

BOTH SIDE RUBBERISED FABRIC

OUTERMORT DESIGNED
RUBBER CAP

OUTER RUBBER PORTING

Fic. 4 Tok Position, SECTIONAL VIEW

3

IS 3976 : 2018

Table 3 Requirement of Polymeric/Rubber Compact Sole Heel
(Clause 5.2.5.4)

SI Components Material Thickness,
No. Min, mm
qd) (2) (4)

i) Compact Sole:

a) Fore part
1) With cleat Suitable polymer/rubber for mining conditions 10
2) Without cleat Suitable polymer/rubber for mining conditions 6
b) Compact heel
1) With cleat Suitable polymer/rubber for mining conditions 15
2) Without cleat Suitable polymer/rubber for mining conditions 9

of black cotton thread, the same shall be free from
sulphur dyes when tested in accordance with
Annex B.

5.2.7 Safety Toe Cap

Safety toe cap as per 3.6 shall be fitted into the footwear
and must not come out while in use.

5.2.8 Laces

5.2.8.1 The boots shall be provided with laces having
minimum length of 115 cm for Type 1 and minimum
100 cm for Type 2.

5.2.8.2 Minimum breaking load of 60 kg is to be
achieved when tested between 18 cm grip length in
accordance with Annex C.

5.2.8.3 Incase of cotton lace of black colour, the same
shall be free from sulphur dyes when tested in
accordance with Annex B. Two ends of the laces shall
be provided with plastic tips.

5.2.8.4 Colour of the lace shall be as agreed to between
the purchaser and the manufacturer.

5.2.9 Eyelets

Aluminum eyelets of external collar diameter not less
than 10 mm and wall thickness of 0.30 to 0.35 mm
shall be used.

5.2.10 Counter Stiffener

Acounter stiffener, made out of textile reinforced with

polymer/rubber including (thermoplastic) having
thickness not less than 1.5 mm is to be stitched at inside
of upper so as to fortify the back of the footwear at
joints of quarter.

5.3 Construction

5.3.1 This is an unlined footwear. Stitch used in the
upper shall be 23 stitches minimum per dm (average
of 3 measurements). Eight pairs of eyelets for Type 1
and 5 pairs of eyelets for Type 2 or as agreed to between
the purchaser and the manufacturer, as the case may
be, shall be fitted to each upper.

5.3.2 The tongue shall be made out of composite upper
material and shall be half bellow type for Type 2 and
full bellow type for Type 1.

5.3.3 The edges of the upper, tongue and counter shall
be bound with binding tape.

5.3.4 Type 1 boots shall be provided with jugloop.
Vamp and half of the quarter of Type 1 boots shall be
reinforced with polymer/rubber sheet as agreed to
between the purchaser and the manufacturer.

5.3.5 Outer toe cap shall be provided which is made
of polymer/rubber and it shall be strongly adhered such
that it shall not open up or come out while in use. Toe
of the boot shall be reinforced with safety toe cap.
Suitable reinforcement is to be provided between face
of upper and safety toe cap as agreed to between the
manufacturer and the purchaser.

Table 4 Requirement of Sewing Tread
(Clause 5.2.6)

SI Components Material
No.
(UI (2) (3)

i) Sewing thread for body

Sewing polyester thread variety

No. 9 (145 dtex x6)
Ticket Number 35

ii) Sewing thread for piping/binding

Sewing polyester thread variety

Maximum Length Method of Test,
(m/kg) Ref to IS
(4) (5)
12 100 9543
2 100 9543

No. 5 (145 dtex x3)
Ticket Number 70

NOTE — Any other thread as agreed to between the purchaser and the manufacturer may also be used, however the length (m/kg)

should not exceed the values specified above.

5.3.6 A designed foxing of width of minimum 25 mm
and of thickness of minimum 2 mm is to be provided.
The foxing shall not extend the edges of the outer
sole.

5.3.7 Two pairs of detachable insocks are to be
provided. The insocks shall be compact in nature having
thickness not less than 2 mm.

5.4 Finish

In appearance, general workmanship and in all other
respects with regard to finish and get up of the footwear,
the footwear shall be matching to the approved sample
of the purchaser.

5.5 Mass

The mass of one pair of finished footwear of size 8
shall not exceed 1 500 g for Type 1 and 1 400 g for
Type 2 with an increase or decrease of 100 g for each
bigger or smaller size, respectively.

5.6 Height of Upper

Height of upper of the boots shall conform to column 5
(Design C) and column 4 (Design B) of 5.2.2, Table 4
of IS 15298 (Part 2) for Type 1 and Type 2, respectively
when measured as per 6.2 of IS 15298 (Part 1) on the
inside of the back of the footwear and from seat of the
insole to top edge of the upper.

5.7 Performance Test

When safety footwear is tested in accordance with the
method described in 5.4 of IS 15298 (Part 1), at an
impact energy of (200 + 4) J, the clearance under the
toecap at the moment of impact shall be in accordance
with Table 5. In addition, the toecap shall not develop
any cracks which go through the material, that is,
through which light can be seen.

Table 5 Minimum Clearance under Toecaps at Impact
(Clauses 5.7 and 5.11.1)

Sizes of Footwear Minimum Clearance

French Size UK Size SE

36 and below Upto 3⁄2 25
37 and 38 4to5 3.0
39 and 40 5% to 6⁄2 3.5
41 and 42 7to8 4.0
43 and 44 8% to 10 4.5

45 and above 10% and above 5.0

5.8 Upper/Outsole Bond Strength

When the footwear is tested in accordance with the
method prescribed in 5.2 of IS 15298 (Part 1), the bond
strength shall not be less than 4.0 N/mm, unless there
is tearing of the sole in which case the bond strength
shall not be less than 3.0 N/mm.

IS 3976 : 2018

5.9 Sole Interlayer Bond Strength for Bi-polymer
and Bi-density Sole

When tested in accordance with 5.2 of IS 15298 (Part 1),
the bond strength between the outer or cleated layer
and the adjacent layer shall not be less than 4.0 N/mm
unless there is tearing of any part of the sole, in which
case the bond strength shall not be less than 3.0 N/mm.

5.10 Consolidation Test

Representative sample of width 25 + 0.5 mm are cut
out from the quarter of the upper along the length of
boot. The plies are separated by breaking the bond.
Carry out the test on two specimens in accordance with
IS 3400 (Part 5). There shall be no separation at a load
of 1.5 kg.

5.11 Compression Resistance

5.11.1 When safety boots are tested in accordance
with 5.5 of IS 15298 (Part 1), the clearance under the
toe cap at a compression load of 15 KN + 0.1 KN shall
be in accordance with Table 5.

5.12 Internal Length of Toe Cap

For safety boots, internal length of the toe cap shall
meet the specification given in Table 5 of IS 15298
(Part 2) when tested as per 5.3 of IS 15298 (Part 1).

5.13 Energy Absorption Test

When footwear is tested in accordance with the method
prescribed in 5.14 of IS 15298 (Part 1), the energy
absorption of the seat region shall not be less than 20 J.

6 OUTSOLE

6.1 Abrasion Resistance of Compact Outsole

When outsole is tested in accordance with 8.3 of
IS 15298 (Part 1), the relative volume loss shall not
be greater than 250 mm? for materials having density
0.9 g/cm? or less, and not greater than 150 mm? for
materials with density greater than 0.9 g/cm’.

6.2 Flexing Resistance of Compact Outsole

When outsole is tested in accordance with 8.4 of
IS 15298 (Part 1), the cut growth shall not be greater
than 4 mm before 30 000 cycles.

6.3 Tear Strength of Compact Outsole

When outsoles are tested in accordance to 8.2 of
IS 15298 (Part 1), the tear strength shall be not less
than 8 kN/m for material having density higher
than 0.9/cm? and when density of material is less than
or equal to 0.9 g/cm’, tear strength shall not be less
than 5 kN/m.

6.4 Resistance to Hot Contact — Sole Heel

When sole heel is tested in accordance with 8.7 of

IS 3976 : 2018

IS 15298 (Part 1), the material shall not melt/deform
and shall not develop any cracks when bent around the
mandrel.

6.5 Hydrolysis

When bottom sole or other components are made out
of polyurethane, the same shall be tested in accordance
with 8.5 of IS 15298 (Part 1) and the same shall comply
with 5.8.5 of IS 15298 (Part 2).

7 ADDITIONAL PROPERTIES, IF REQUIRED
BY PURCHASER

7.1 Resistance to Fuel

When the footwear is subjected to use in areas having
oil/grease including oil mines, the footwear shall
comply with 6.4.2 of IS 15298 (Part 2) when tested in
accordance with 8.6.1 of IS 15298 (Part 1).

7.2 Resistance to Electricity

When the footwear is subjected to use in wet condition
and is likely to have exposure to electricity or the
footwear is being used as electrically insulating
footwear, the footwear shall comply with 6.2.2.3 of
IS 15298 (Part 2).

8 CHEMICAL REQUIREMENTS

The footwear shall meet the chemical requirements as
given in Table 6.

9 BIS CERTIFICATION MARKING

The product may also be marked with the Standard
Mark.

9.1 The use of the Standard Mark is governed by the
provisions of the Bureau of Indian Standard Act, 2016,
as amended time to time, and the Rules and Regulations
made thereunder. The details of conditions under which
the licence for the use of the Standard Mark may be

granted to manufacturers or producers may be obtained
from the Bureau of Indian Standards.

10 MARKING

Each boot shall be clearly and permanently marked with
the followings:

a) Size and Type,

b)

c) Year and month of manufacture, and

Manufacturer’s name / brand,

d) Any other statutory marking.

All markings shall be at inside of tongue so that least
damage happens during mining operation.

11 PACKING

Packing of the finished footwear will be as agreed to
between the purchaser and the manufacturer. Each pack
having a pair of boot shall be supplied with following
information in English and Hindi:

a) Name and full address of manufacturer,
b)

c) Area of application of the boot and limitation
of use,

Detail of customer care service provider,

d) Instruction for storage and maintenance,

e) Drying procedure of wet boots and cleaning
of boots for proper service,

f) Obsolescence dead line or period of
obsolescence, and

g) Whether Green Footwear (Bio Degradable)
or not.

12 SAMPLING AND CERTIFICATION FOR
CONFORMITY

The scale of sampling and criterion for conformity shall
be followed as prescribed in IS 6368 or as agreed to
between the purchaser and the manufacturer.

Table 6 Chemical Requirements

(Clause 8)
SI Material Requirements Test Method
No. Ref to I
Upper Lining (Fabric) Laces Sole & Heel etos
(Fabric) (Fabric) (Rubber/
elastomer/
polymer)
WU (2) (3) (4) (5) (6) (7)
i) Coupled amines released from azo-dyes 30 30 30 — 15570
(sum parameters) in mg/kg, Max
ii) Free sulphur Absent E = Ge? 3400 (Part 22)
iii) pH value of aqueous extract 6.0-8.5 6.0-8.5 6.0-8.5 — 1390
(Cold method)
iv) Lead content, ppm, Max — SC Se 2.0 12240 (Part 5)

IS 3976 : 2018

ANNEXA
(Clause 2)
LIST OF REFERRED INDIAN STANDARDS

IS No. Title

1390 : 1983 Methods for determination of pH
value of aqueous extracts of textile
materials

1638 : 1969 Specification for sizes and fittings
of footwear

1954 : 1990 Determination of length and width
of woven fabrics — Methods

2050 : 1991 Glossary of terms relating to
footwear

3400 Methods of test for vulcanized
rubbers :

(Part 2) : 2014 Rubber, vulcanized or therm-
oplastic determination of hardness

(hardness between 10 IRHD and

IS No. Title
(Part 5) : 1986 Adhesion of rubbers to textile
fabrics
(Part 22): 1984 Chemical analysis
6368 : 1971 Methods of sampling of rubber
and rubber combination footwear
9543 : 2015 Textiles — Spun polyester sewing
threads — Specification
12240 (Part 5) : Method of test for polyvinyl
1988 chloride boots: Determination of
lead content
15298 Personal protective equipment

(Part 1) : 2015 Test methods for footwear (second
revision)

(Part 2) : 2016 Safety footwear

100 IRHD) 15570 : 2005 Method of test — Detection of
(Part 4) : 2012 Accelerated ageing and heat banned azo colourants in coloured
resistance textiles
ANNEX B

(Clauses 5.2.3.1, 5.2.6 and 5.2.8.3)

METHOD FOR DETECTION OF SULPHUR DYES IN BLACK COLOURED LACES NEWAR
(TAPE) THREAD AND FABRIC

B-1 PROCEDURE

B-1.1 Boil the laces in alkaline hydrosulphite solution
for 1 min. If the shade is reduced to pale brown or
yellow colour and on oxidation restored to the original
colour, sulphur dyes shall be suspected to be present.

B-1.2 For confirmation, boil the laces in acid stannous
chloride solution in a test tube covered with a piece of
filter paper moistened with lead acetate. A blackish/
brown stain with metallic luster confirms the presence
of sulphur dyes.

IS 3976 : 2018

ANNEX C
(Clause 5.2.8.2 and Table 1)
METHOD FOR DETERMINATION OF BREAKING LOAD AND ELONGATION AT BREAK

C-0 GENERAL

Breaking force and extension at break of coated binding
material and/or laces can be tested in the dry state and
in the wet state. The material is extended until it breaks
using a tensile testing machine.

C-1 PROCEDURE

The machine given in Fig. 5 is used for measurement
of breaking load.

Prepare three specimens of length sufficient to enable

satisfactory clamping in the jaws while leaving a test
length of 500 mm between them. After conditioning,
extend each specimen by tensile testing with the
machine whose jaws separate at a rate of 100 mm/min
until the test sample breaks. Record the maximum force
obtained in Newton, and the extension at break if
required. The arithmetic mean of three results is
reported. If the test sample is constructed from several
component parts, such as a case and a core, carefully
watch the test specimen as it is extended and record
the force when each of these component parts break.

TENSILE TESTING

La

BUFFERS
(FOR RECOIL)

SPRING BEAM

TO WORM
DRIVE Më

TEST PIECE

FRAME OF
MACHINE

Fic. 5 MACHINE FOR TENSILE TEST WITH GRIPS AND SAMPLE IN-BETWEEN

Bureau of Indian Standards

BIS is a statutory institution established under the Bureau of Indian Standards Act, 2016 to promote
harmonious development of the activities of standardization, marking and quality certification of goods
and attending to connected matters in the country.

Copyright

BIS has the copyright of all its publications. No part of these publications may be reproduced in any form
without the prior permission in writing of BIS. This does not preclude the free use, in the course of
implementing the standard, of necessary details, such as symbols and sizes, type or grade designations.
Enquiries relating to copyright be addressed to the Director (Publications), BIS.

Review of Indian Standards

Amendments are issued to standards as the need arises on the basis of comments. Standards are also reviewed
periodically; a standard along with amendments is reaffirmed when such review indicates that no changes are
needed; if the review indicates that changes are needed, it is taken up for revision. Users of Indian Standards
should ascertain that they are in possession of the latest amendments or edition by referring to the latest issue of

‘BIS Catalogue’ and ‘Standards : Monthly Additions’.

This Indian Standard has been developed from Doc No.: CHD 19 (2203).

Amendments Issued Since Publication

Amend No. Date of Issue Text Affected
