Repository: BhavyaGarg-sys/SIH-

﻿# BIS Document Question-Answering System (Agentic RAG)

**SIH Problem Statement 107 (PS107)**

A modular, high-performance **Agentic Retrieval-Augmented Generation (RAG) system** for Bureau of Indian Standards (BIS) technical standards, compliance documentation, and certification workflows. 

Designed specifically to help MSMEs navigate dense legal standards without requiring expensive compliance consultants.

---

## 🚀 Key Features

- **Agentic Intent Routing (LangGraph)**: The AI automatically categorizes user queries to generate standard RAG answers, side-by-side amendment comparisons, formal PDF reports, or step-by-step compliance dashboards based on intent.
- **Self-Correcting RAG**: If the initial vector search retrieves irrelevant context, the LangGraph agent autonomously rewrites the query and tries again before passing it to the final LLM.
- **Interactive UI Workspaces (React + Vite)**: A dedicated workspace for each product standard containing:
  - Guided step-by-step Compliance Roadmaps
  - Continuous chat threads with AI citations
  - Automatic PDF generation of chat reports
- **Semantic Caching (Redis + FAISS)**: Exact-match semantic caching (Redis) prevents duplicate LLM calls, saving API costs and drastically reducing latency for common queries.
- **User Personas & Dashboards**: Dedicated UI dashboards tracking recent projects, bookmarked standard clauses, and generated reports for quick reference.

---

## 🏗️ Architecture Stack

**Frontend**: React (Vite), Tailwind CSS, Lucide Icons, html2pdf.js  
**Backend**: FastAPI, Python 3.9+  
**Agentic AI Flow**: LangGraph, LangChain Core  
**Database**: MongoDB (via Motor for async NoSQL storage)  
**Caching**: Redis  
**Vector Database**: FAISS (SentenceTransformers embeddings)  
**LLM Providers**: Google Gemini (Fallback support for OpenAI / Ollama via abstracted llm_wrapper.py)

---

### 1. Prerequisites
- Python 3.9+ installed.
- Node.js installed.
- Docker & Docker Compose (for MongoDB and Redis).

### 2. Start the Backend Infrastructure
Spin up MongoDB and Redis using Docker Compose:
`ash
docker compose up -d
`

### 3. Start the FastAPI Backend
`ash
python3 -m venv .venv

# Activate venv: source .venv/bin/activate or .venv\Scripts\activate on Windows
pip install -r requirements.txt

# Create your .env file from the example
cp .env.example .env

# Important: Ensure GEMINI_API_KEY and MONGO_URI are set in .env

# Start the server (runs on port 8000)
uvicorn api.main:app --port 8000
`

### 4. Start the React Frontend
Open a new terminal window:
`ash
cd frontend
npm install
npm run dev
`
The application will be accessible at **http://localhost:3000**

*(Alternatively, use the provided start_demo.bat on Windows to launch everything simultaneously!)*

---

## 📂 Project Structure Highlights

- AGENTICragPIPE.py: The core LangGraph state machine driving Intent Classification, Self-Correction, and Retrieval evaluation.
- pi/routes/: FastAPI endpoints for Chat, Projects, Dashboard, and Auth.
- pi/services/rag_service.py: Context formatting, Semantic Caching, and Fallback LLM handling.
- rontend/src/pages/ProjectWorkspace.jsx: The primary interactive workspace UI for chatting and tracking compliance.
- data/vectorstore/: The persisted FAISS index containing pre-processed BIS PDF text chunks.

---

## 🧪 Quick Demo Script

If you are evaluating this project, try pasting this exact text into a new Workspace Chat for a flawless demonstration of the RAG pipeline handling complex engineering facts:

> **"I'm starting a factory to build unfired pressure vessels. Under what specific conditions can a pneumatic pressure test be carried out instead of the standard hydraulic test?"** 

*(The Agent will intelligently scan IS 2825 and accurately extract the strict safety clauses preventing water testing!)*

File: data/raw/bis_standards_dataset/08_Metallurgy/IS_1079.txt
[METADATA: STANDARD_ID = IS 1079]

( Reaffirmed 2005 )

I!3 : 10790 ( Part 1) - 1984

Indian Standard
METHODS OF SAMPLING OF STEEL FOR PRESTRESSED AND RElNFORCED CONCRETE
PART 1 PRESTRESSING Building
Chairman
DR MOHAN RAI

STEEL Sectional

Materials and Components Sampling Committee, BDC 31
Representing

Cent;;cf;ctding

Research Institute

( CSIR ),

-Members SHRI S. K. GOSWAMI ( Alternafe to
Dr Mohan Rai ) National Test House, Calcutta SHRI s. K. BANERJEE Export inspection Council of India, New Delhi SHRI BIMLE~H KUMAR SHRI J. P. MAIKHURI ( Alternate ) Ccnt~rati~oad Research Institute ( CSIR ), New SHRI Y. C. GoKIUm Central Public Works Department, New Delhi SHRI P. S. GOPINATH SURVEYOR OF WORKS ( NZ ) ( Aiternate 1 Small Industries Service Institute, Trichur SHRI S. C. KUMAR SHRI K. V. K. RAJU ( Alternate ) Indian Statistical Iqstitute, Bombay SHRI M. V. LAKSHMANASWAMY StrUC~%U;IIgmeermg Research Centre ( CSIR ), DR A. G. MADHAVA RAO SHRI D. S. RAMACHANDRA MURTHY ( Alternate ) Railw&vhiBoard SHRI S. M. MI~AL DEPUTY DIRECTOR RESEARCH (B & S )-I ( Alternate ) SHRI S. S. RAJPUT

( Ministry

of

Railways ), New

SHRI K. S. SRINIVASAN SHRI T. R. BHATIA ( Alternate ) Cement Research Institute of India, New Delhi DR V. V. SUBBA RAo Smu K. H. BABU ( Alternate ) Ministry of Shipping and Transport, New Delhi SHRI G. VBNKATESULU SHN PRAFULLA KUMAR ( Alternate ) Director General, IS1 ( Ex-ojicio Member ) SHRI D. S. AHLUWALIA, Director ( Statistics )

Forest Research Institute and Colleges, Debra Dun National Buildings Organization, New Delhi

Secretary SHRI A. K. TALWAR
Deputy Director ( Statistics ), IS1 ( Continued on page 2 ) @ INDIAN

Copyright 1984
INSTITUTION

STANDARDS

This publication is protected under the Indian Copyright Act (XIV of 1957) and reproduction in whole or in part by any means except with written permission of the publisher shall be deemed to be an infringement of copyright under the said Act.

I

IS : 10790 ( Part 1) - 1984
( Continued from page 1)

Building Steels and Steel Products Sampling Subcommittee, BDC31: 1
Members Representing The Tata Iron and Steel Co Ltd, Jamshedpur SHRI M. G. BElADE Smu S. A. HAQUE ( Alternate ) Special Steels Ltd, Bombay SHRI M. R. DOCTOR SHRI S. G. JOSHI ( Alternate ) Cent;~or~;~lding Research Institute ( CSIR ), SHRI S. K. G~~WAMI SHRI G. K. MAJUMDAR SHRI M. KUNDU ( Alternate ) SEW P. R. NATARAJAN Hindustan Prefab Ltd, New Delhi Research Centre ( CSIR ),

Struc;;iiangineering

SHRI N. JAYARAM( Alternate ) Cement Research Institute of India, New Delhi DR N. RAGHVENDRA SHRI H. K. JULKA ( Alternate ) Ltd, Hindustan Steel Works Construction SHRI H. N. SUBHA RAO Calcutta SH~l J. GHATAK ( Alternate )

2

Iis : 10790 ( Part 1) - 1984

Indian Standard
METHODS OF SAMPLING OF STEEL FOR PRESTRESSED AND REINFORCED CONCRETE
PART 1 PRESTRESSING STEEL

0. FOREWORD

0.1 This Indian Standard ( Part 1 ) was adopted by the Indian Standards Institution on 19 March 1984, after the draft finalized by the Building Materials and Components Sampling Sectional Committee had been approved by the Civil Engineermg Division Council.
0.2 This Indian Standard has been prepared with a view to unifying the quality control and sampling provisions applicable to all types of prestressing steel used in prestressed concrete. Some broad guidelines regarding the provisions for process control have also been indicated besides giving an objective sampling procedure helpful in large scale transactions. 0.3 Such process control and sampling procedures will help in the development of adequate quality assurance system in the manufacture and also in assuring adequate protection to the users against poor quality. Further, proper quality control during the process of manufacture would substantially reduce quality fluctuations of the various characteristics and thus, ensure supply of uniform quality of prestressing steels. For effective process control, the use of statistical quality control techniques is imperative, for which helpful guidance may be obtained from IS : 397 ( Part 1 )-1972*, IS : 397 ( Part 2 )- 1975* and IS : 397 ( Part 3 )-1980*. The purchasing organizations need guidance in economic and effective sampling inspection of the lots of materials being received by them to evaluate their quality before their actual use. The sampling procedures recommended in this standard, therefore, include provisions both for process control and lot inspection. 0.4 The reinforcing steel used in reinforced concrete is separately covered in Part 2 of this standard. 0.5 In reporting. the results of test or analysis, if the final value, .`observed &r ,ca.lculated,A.is to be rounded o@,.it+shall.be done in accordance \?tith .IS.:,,%1!$6i3$ ... . . . _, . s . ,_ , " .*.*Mith&i fbF'sf $tati$ical cjuali'tyeontrcl dliring prodnctioni . .-. " .&-I'1 Cc&cl charts foi &iable$ (hr$i vepisian). .' ; " . Part 2 Ccrittol charts for attribiites and c6unf af defects (first revision ): Patt3SpeCiblcontrolchilits: :: . . ...i.. . I~. tkules for rounding OE numerical values ( revised). 3

IS : 10790 ( Part 1) - 1984 1. SCOPE 1.1 This standard ( Part 1 ) prescribes the methods

for sampling, sample sizes and the crrterla for conformity for prestressing steel used in prestressed concrete. Broad outlines with regard to the controls to be exercised during the manufacturing proces.s have also been indicated. 2. `IXRMINOLOGY 2.0 For the purpose of this standard, the following definitions shall apply. 2.1 Acceptance Number - The maximum allowable number of defectives in the sample for acceptance of the lot. 2.2 Coil - One continuous length in the form of a coil. 2.3 Bar - A rolled rod or bar of steel of circular cross section. 2.4 Item - A coil or a bar on which inspection will be performed. 2.5 Lot - The quantity of material of the same grade and nominal size manufactured from steel fully tested in respect of physical, chemical and surface characteristics and processed under similar conditions shall constitute a lot. 2.6 Lot Size - The number of items in a lot. 2.7 Mean (2) - The sum of test results divided by the number of test results. 2.8 Range (R) - The difference between the maximum and minimum values of test results in the sample.

2.9 Sample - Collection of coils or bars of prestressed &pectiOll and testing from a lot. 2.10 2.11 that, as a

steel selected for

Sample Size - Number of items in the sample. Acceptable Quality Level ( AQL ) - The maximum percent defective for the purpose of sampling inspection, can be considered satisfactory process average.
INSPECTION

3. PROCESS

conformity of the material offered to him to the specification requirements, whereas the inspection done by the manufacturer during the production is not only to ensure th& conformity' to relevant specifications, but also ' to ntaihtain overall uniform quality, For ptcicesl; control, the manufacturer should test representative samples of the.~+teridl at regular intqvals. during manufacture to control the quality vab,at$n ,at various manufacturing stages. .The ins@ction 1eWiS. gibkn in Table, i may serve as a guide for ' i,,, routine control over tht manufacturing firoceis: b
,, ,... :_, ,. ,I, .4 ,.,s.`,l ,,... 4

3.1 The object of inspection by the purchaser is to ensure

IS:1079o(Partl)- 1984
TABLE 1 PJtUCESS INSPECTION LEVELS ( Clause 3.1 )
SL No. STAGE RECOMMENDED FREQUENCYOF ~WSPECTION AND TESTING

(1)
9 ii) iii) iv) V)

(2) Raw material After patenting Before final pass in drawing After final pass in drawing After stress relieving

(3) One coil from every heat/cast received t0 be tested for chemical, physical and metallurgical characteristics Two coils to be tested for every patenting batch/lot Dimensional check every four hours Dimensional check and UTS for each coil Every fifth coil for dimensions, proof stress, UTS elongation ductility and indentation. One coii every month for relaxation and susceptibility to stress corrosion

3.2The manufacturer should maintain control of various chsracteristics of the prestressing ste:l on the basis of the following considerations. 3.2.1 Following an unsatisfactory test reS.Uh?, the manufacturer should take all necessary steps to rectify the deficiencies and shortcomings in the are to be process. Products which do not satisfy the requirements segregated. 3.2.2 Results of the inspection and testing should be recorded and evaluated statistically. The records may be preserved for adequate period of time say 2 to 3 years so that they can be referred to in case of difficulties and complaints. 3.2.2.1 The scrutiny of the test results may be carried out with the aid of statistical methods adopting the variables or attributes approach as appropriate. The variables approach shall normally be applied for proof stress, tensile strength, elongation, weight, dimensions, rolling and cutting
tolerances and chemical requirements. The attributes approach might be

For this applied in respect of bendin, u test and visual characteristics. purpose, reference may be made to IS : 7200 ( Part 1 j-1974*, IS : 7200 IS : 6200( Part 2 )-1977's, IS : 6200 ( Part 1 )-1977$, ( Part 2 J-19751-, 1s : 7300-197411 and IS : 7600-19758. 3.3 On the basis of the process inspection data, the manufacturer may issue relevant test dertiti&e, to pr6t;e the conformity of a lot,,,fot t,$y reqdir&n&its of any Spkciijc&tion. I' ,,1 `I , "
*Preset&ion of-statistical data: Pati 1 Tabulation and,summarization. tP&sentatitm of statistical d&a: Part 2 I%awatnmati6 representation af data: $St$jstibal Jelts 6f sigtiifi@@%:Part 1 f-, Normal and F-tests (first retjsion ). _St&tistical tests-of SigtIifictiii&: krt 2 &test (first revision ). [(Methods of rb&e&iod and tirrelation.

qAnaly$isof variant%.

5

IS : 10790 ( Part 1) - 1984 3.3.1 When such test certificate cannot be made available to the purchaser or when the purchaser so desires, the procedure laid down

in 4 shall be followed for judging the conformity the requirements of r&XaIIt SpeCifiCatiOnS. 4. LOT INSPECTION

or ~otherwise of a lot to

4.1 Lot - The quantity of material of the same grade and nominal size manufactured from steel fully tested in respect of physical, chemical and surface characteristics and processed under similar conditions shall constitute a lot. 4.2 The samples shall be selected and examined for each lot separately for ascertaining their conformity to the requirements of the relevant specifications. 4.3 Scale of Sampling and Criteria for Conformity
4.3.1 Visual, Dimensional-and Weight Characteristics

4.3.1.1 The number of items to be selected for visual, dimensional in the respective Indian and weight characteristics as mentioned standard specification depend upon the size of the lot and shall be in accordance with Table 2. These items shall be selected from the lot at random. In order to ensure the randomness of selection, procedures given in IS : 4905-1968* may be followed.
TABLE 2 SCALE OF SAMPING AND ACCEPTANCE NUMBER VISUAL, DIMENSIONAL AND WEIGHT CHARACTERISTICS FOR

(CIauses4.3.1.1,4.3.1.2and4.3.1.3 LOT SIZE FORVNJALCHARACTERISTICS c_ ----_-h_--_-~ Acceptance Sample Number Size (2) 1: 20 32 (3) : :.

)
FOR DIMENSIONAL AND WEIGHT

(1) up to 25 26 to 50 51 to 100 101 tb 150 151 to300. 361 to.500 501 and above

CHRARACTERISTICS (------___-_____~ Sample Acceptance Size Number (4) (5) 8' :i: $<I . # R :

2:
125

`. %? : I ."

I_ i

,.js

. ;

.1.

NOTE - The above sampling plan h&d &I asshciakd `.RQc-%f, 25*$e&!nt:.:Thjs Valui of AQL will hold gbod @iet&lljl,iy daSe OYtar&PWS:`", _ _, - - -I,~

.,,

~a

*tiethcjd$ for random

sampling.

' .+.v.*~i I. `,, ~. .`, . .`.

.6

Is:10790(Partl)-1984' 4.3.1.2Each item selected according to co1 1 and 2 of Table 2 shall be inspected for visual characteristics and freedom from defects. Any item failing to meet any of the requirements shall be considered as defective. If the number of defectives found in the sample is less than or equal to the corresponding acceptance number given in co1 3 of Table 2, the lot shall be considered as conforming to the requirements of visual characteristics.
NOTE- In case of those lots which have been found unsatisfactory, all the items in the lot may be inspected for visual characteristics and the defectives may be removed, if agreed to between the purchaser and the supplier.

4.3.1.3 The lot which has been found satisfactory with respect to visual characteristics shall be further inspected for dimensional and weight requirements. The number of items required for this purpose shall be taken at random in accordance with co1 1 and 4 of Table 2. These may be taken from those items which have been found conforming to visual characteristics. If the number of defectives found in the sample for weight or dimensional requirements is less than or -equal to correspondmg acceptance number ( see co1 5 OFTable 2 1, the lot shall be considered as conforming to the requirements of the relevant specifications; otherwise not. 4.3.1.4 The lot which has been found satisfactory in visual, dimensional and weight characteristics shall be further tested for physical and chemical characteristics according to 4.3.2 and 4.3.3. 4.3.2 Physical Characteristics
4.3.2.1 The specimens for physical characteristics like tensile strength, proof-stress, ductility, elongation, relaxation and susceptibility to stress corrosion as given in the respective Indian Standard specification, shall be taken in such a manner that it represents the material and shall be so prepared that it conforms to the relevant specification to ensure uniformity of test procedure.

4.3.2.2 The number of items required for tensile strength, proof-stress ductility, and elongation shall be in accordance with co1 1 and 2 of Table 3. These may be taken from those items which have been found satisfactory in visual, dimensional and weight requirements. From each of the items so selected, the required number of test specimens shall be prepared for conducting the tests specified. 4.3.2.3 When tests for relaxation and susceptibility to stress corrosion are required to be carried, six specimens obtained from the items selected in 4.3.2.2 shnll be tested. In case the number of items is less than six, additional items may be selected from the lot at random. 7

is 2 10990

( pat

i j - 1984

TABLE 3 SCALE OF S4MPLING FOR PHYSICAL AND CHEMICAL TESTS
( Clauses 4.3.2.2 and 4.3.3.1 ) NUMBER OFITEMS IN A LOT

(1) up to 50 51 to 150 151 to 500 501 and above
4.3.2.4

NUMBER OFITEMS TOBESELECTED (2) z 5 8

strength, adopted:

For ascertaining the conformity of the lot in respect of tensile proof stress and-elongation, the following procedure shall be

s) When two items are selected from a lot and tested, the lot shall be considered as conforming to the requirements of tensile strength, proof stress and elongation if both the samples pass in each of the tests. b) When the number of items selected from a lot is three or more, the mean ( X) and range (R) are calculated from the test results for each characteristic. The lot shall be considered as conforming to the specification if the value of (2 -0'4R ) is greater than or equal to the corresponding minimum specification limit of the characteristic in the relevant specification. 4.3.2.5 The lot shall be considered as conforming to the requirements of ductility test, relaxation test and susceptibility to stress corrosion test if each ~of the test results is found to be satisfactory. 4.3.3 Chemical Characteristics
4.3.3.1 The number of items required for chemical analysis shall be taken at random in accordance with co1 1 and 2 of Table 3. These may be taken from those items which have been found conforming to visual, dimensional and weight requirements.

4.3.3.2 From each of the items so selected, drilling shall be taken and a composite sample of these drillings shall be made. The lot shall be considered as complymg with the requirements of various chemical constituents, if the analysis made on the composite sample conforms to the requirements of the relevant specifications.

File: data/raw/bis_standards_dataset/08_Metallurgy/IS_1261.txt
[METADATA: STANDARD_ID = IS 1261]

i , .y

:::iSl2614(Par1):

1988

Indian Standard

( Reaffirmed 1999 )

METHo% OF; CHEMICkL ANALYSIS OF FERROMOLYBDENUM
PART I DETERM!NATION OF M.bLYBDENUM

UDC 669'15'28-198 : 543 [ 546'77 J

`.

0 BIS 1989

BUREAU
MANAK

OF
BHAVAN,

INDIAN

STANDARDS
ZAFAR MARC

9 BAHADUR SHAH NEW DELHI 110002

October 1989

?rice

Grouk- 2

Methods of Chemical Analysis of Ferrous Metals Sectional Committee,

SMDC 2

FOREWORD This Indian Standard ( Part 1 ) was adopted by the Bureau of Indian Standards on 17 October 1988, after the draft finalized by the Methods of Chemical Analysis of Ferrous Metals Sectional Committee had been approved by the Structural and Metals Division Council. covers the chemical analysis of different ferroalloys, namely, ferrosilicon, ferrochromium, ferromanganese and speigeleisen, silicomanganese, ferrovanadium and ferrotungsten. While ferromolybdenum, ferrophosphorus, ferrotitanium, reviewing this standard, the Sectional Committee had decided that separate series of standard for each ferroalloy may be prepared. Accordingly, the chemical analysis of ferrosilicon was taken up first and was covered in seven parts in 1982 under the same designation IS 1559. The chemical analysis of~ferromolybdenum is now covered in this standard in seven parts. With the publication of these parts, the analysis of the relevant constituents of ferromolybdenum given in IS 1559 : 1961 shall stand superseded. This part ( Part 1 ) covers the determination of molybdenum. The other parts are as follows: Part Part Part Part Part Part 2 Determination 3 Determination 4 Determination 5 Determination 6 Determination 7 Determination of of of of of of total carbon silicon sulphur phosphorus copper aluminium titration method for determination of molybdenum has precipitation ( gravimetric ) method has been incorporated. been
IS 1559 : 1961 `Methods of chemical analysis of ferroalloys'

In this standard, permanganate retained, and 8 hydroxyquinoline

In reporting the results of a test or analysis made in accordance with this standard, if the final value, observed or calculated, is to be rounded off, it shall be done in accordance with IS 2 : 1960 `Rules for rounding off numercial values ( revised )`.

IS 12614 ( Part

1 ) : 1988

METHODSOFCHEMICAL, ANALYSISOFFERROMOLYBDENUM
PART 1 SCOPE I DETERMINATION OF MOLYBDENUM

This standard (Part 1) covers the 8 hydroxyquinoline ( gravimetric ) and permanganate ( titration ) method for determination of molybdenum in ferromolybdenum. 2 REFERENCES The following Indian Standards are necessary adjuncts to this standard: Title IS No. Specification for nitric acid IS 264:1976 ( second revision ) Specification for hydrochloric IS 265 : 1987 ~acid ( third revision ) Specification for sulpuric acid IS 266 : 1977 ( second revision ) Specification for water for 1s 1070 : 1977 general laboratory use ( second
revision )

drops of hydrofluoric acid. After separation of iron, molybdenum is precipitated at pH 4'0 by the addition of 8-hydroxyquinoline solution in the presence of EDTA and ammonium oxalate. pH is maintained by hydrochloric acid and ammonia Solution. 6.2 Reagents
6.2.1 Dilute Sulphuric Acid, 1
: 1 ( V/V ).

6.2.2 Concentrated Nitric Acid, rd=1'42, forming to IS 264 : 1976. 6.2.3 HydroJuoric Acid, 40 percent. 6.2.4 Concentrated Hydrochloric conforming to IS 265 : 1976.
Acid,

con-

rd = 1.16,

6.2.5 Sodium Hydroxide Solution, 25 percent. 6.2.6 EDNA Solution, 1 percent ( m/v ). 6.2.7 Ammonium Oxalate, Solid. 6.2.8 Dilute Hydrochloric Acid, 1 : 1 ( V/V ). Oxine Solution 6.2.9 Ammonia Solution, 1 : 1 ( v/v ). 6.2.10 8-Hydroxyquinoline

IS 1472 : 1~977

Methods of sampling ferroalloys for determination of chemical composition ( first
revision )

3 SAMPLING

Samples shall be drawn and dance with IS 1472 : 1977. 4 QUALITY
OF REAGENTS

prepared in accor-

otherwise, analytical grade Unless specified reagents and distilled water ( see IS 1070 : 1977 ) shall be employed in the tests. 5 GENERAL
5.1 Use of Filter . Paper

Dissolve 3 g of 8 hydroxyquinoline in 12 ml of glacial acetic acid, add 60 ml of water, warm to about 40C and add I : 1 ammonia solution until a slight precipitation occurs. Just redissolve it with dropwise addition of glacial acetic acid and dilute to 100 ml. 6.3 Procedure 6.3.1 Transfer l.`Og of accurately weighed sample in a beaker. Dissolve the sample by warming with lO~m1of dilute sulphuric acid and adding nitric acid dropwise. Add 10 drops more of nitric acid and few drops of hydrofluoric acid and boil. Evaporate to fuming and continue fuming for 5 to 10 minutes. Cool and add 5 ml each of hydrochloric acid and nitric acid. Warm for 10 minutes and dilute to about 50 ml. Filter through a filterpaper pulp and wash the residue with warm hydrochloric acid and waim water until filtrate is free from iron. Preserve the filtrate and washings (A). Transfer the residue along with the pulp to a platinum crucible, ignire at 500 to 550C and cool. Add 5 ml hydrofluoric acid and few drops of sulphuric acid and fume to remove silica. 1

For the methods given in this standard, Whatman filter papers, which are commonly used, have been prescribed. However, any other brand of filter paper of corresponding porosity and equivalent quality may also be used. 6 DETERMINATION OF MOLYBDENUM PREGIPIBY 8-HYDROXYQUINOLINE TATION ( GRAVIMETRIC ) METHOD 6.1 Outline of the Methad

The sample is decomposed by the combined action of sulphuric acid, nitric acid and few

IS 12614 ( Part

1 ) : 1988

Fuse the residue thus obtained with potassium bisulphate and take up the cooled fused -mass with hydrochloric acid and mix with the original fi!terate (A). 6.3.2 Place 100 ml of sodium hydroxide solution in a tall form of 800 ml beaker and heat it to boiling. Place a 70 mm diameter funnel (with its stem out to produce a jet about 1'5 mm in diameter) in the mouth of the beaker and slowly transfer the sample solution through the funnel and the walls of the beaker, boil for 2 to 3 minutes, dilute to about 450 ml and cool. Make up to volume in a 500 ml volumetric flask, transfer back to the original beaker ( dried ), let stand for 15 to 20 minutes, then filter a portion through a dry Whatman No. 541 paper and transfer 100 ml of filterate to 400 ml beaker. Dilute to about 200 ml, add 10 ml of EDTA solution and 3 g of ammonmm oxalate and warm to dissolve the latter, cool and adjust pH to 4'0 with hydrochloric acid and ammonia solution ( using pH meter ). 6.3.3 Heat the solution and keep boiling while adding 20 ml of 8-hydroxyquinoline ( oxine ) solution till the persistence of yellow colour. Let stand for 5 to 10 minutes at 80 to 90C with occasional stirring, and filter off on a weighed sintered glass crucible ( porosity-4 ) under gentle suction, using a policeman to transfer the precipitate. Wash it with hot water and dry at 125C to constant mass. 6.4 Calculation Molybdenum, where
A = mass, in g, of metal oxinate after drying

7.3.2

Hydrojluoric Acid, 40 percent. Acid,

7.3.3 Dilute Suiphuric and 3 : 97 ( V/V).

1 : 1, 1 : 4, 5 : 95

7.3.4 Dilute Ammonium Hydroxide, 1 : 3 and 1 : 5 (v/v). 7.3.5 Concentrated 0:90.
Ammonium Hydroxide,

rd =

7.3.6 Tartaric Acid, solid. 7.3.7 Hydrogen Sulphide, gas. 7.3.0 Ammonium Sulphide Wash Solution, saturated ammonium hydroxide ( 1 : 99 ) with hydrogen sulphide. 7.3.9 Tartaric Acid Wash Solution, 10 g of tartaric acid dissolved in one litre of dilute sulphuric acid ( I : 99 ) and saturated with hydrogen sulphide gas. 7.3.10 Concentrated Sulphuric Acid, ( conforming to IS 266 : 1977 ). rd = 1'84

l-t-l

p"I $/--

PERFORATED

PLATE

percent = A `t3'05

l- +

19 BORE

to constant mass; and B = mass, in g, of sample represented aliquot taken. 7 DETEMINATION OF MOLYBDENUM THE PERMANGANATE TITRATION METHOD 7.1 Outline
of the Method

AMALGAMATED

ZINC

by the BY

ASBESTOS PERFORATED

PAD DISC

After the removal of silica and iron, the latter having been removed by repeated precipitation, molybdenum is separated from the ammoniacal filtrate by treatment with hydrogen sulphide in the presence of tartaric acid and reduced in a Jones reductor provided with ferric sulphate solution in the receiver. The reduced solution is then titrated with standard potassium permanganate solution in the presence of phosphoric acid. 7.2 Apparatus
7.2.1 Jones Reductor,

conforming

to the dimenAll dimensions in millimetres.

sions shown in Fig. 1. 7.3 Reagents
7.3.1 DiluteNifric

Acid, 1'3 ( v/v ).

FIG.

1 JONES REDUCTOR

IS 12614 ( Part 1) : 1988 7.3.11Concentrated Nitric Acid, rd = 1'42 ( conforming to IS 264 : 1976 ). 7.3.12 Potassium percent ( v/v ).
Permanganate Solution, 2'5

7.3.13Zinc ( 5 mm to 0.7 mm ), not containing more than 0.002 percent of iron. 7.3.14 Ferric Sulphate Solution, 80 g of ferric sulphate dissolved in one litre of dilute sulphuric acid ( 1 : 4 ). 7.3.15 Phosphoric Acid, 85 percent. 7.3.16 Standard Potassium Permanganate Solution ( 0' 1 N ) Dissolve 3'2 g of potassium permanganate in one litre of water. Let it stand in the dark for two weeks and filter without washing through a Gooch crucible or fritted glass crucible of fine porosity avoiding contact with rubber or other organic material. Store in a dark coloured, glass stoppered bottle. Standardize against sodium oxalate by weighing 0'134 g of the salt, dissolving it in 250 ml of dilute sulphuric acid ( 5 : 95 ) and titrating against the permanganate at 55 to 60C to a faint pink and point. Adjust the strength of the permanganate solution such that 0'134 g of sodium oxalate requires exactly 20 ml of permanganate solution. 7.3.17 Aluminium Persulphate, solid. 7.3.18 Potassium ( mlv ).
Thiocynate Solution, 5 percent

and remove it. Filter and wash the proper and silica 12 to 15 times with hot water, three to four times with dilute ammonium hydroxide ( 1 : 3 ) and finally four to five times with hot water. Run the washings into the main filtrate. Discard the precipitate. 7.4.2 Cool the filtrate from 7.4.1 add concentrated ammonium hydroxide until a permanent red colour is obtained. Heat the acid solution gently to boiling, pour the solution slowly with vigorous stirring into 75 ml of nearly boiling ammonium hydroxide ( 1 : 5 ) contained in a 500 ml beaker. Add a little paper pulp and filter into 500 ml beaker. Wash the residue with hot water and preserve the filterate. Dissolve the precipitate in slight excess of hot dilute sulphuric acid ( I : 4 ), nearly neutralize with concentrated ammonium hydroxide and then pour into dilute ammonium hydroxide ( 1 : 5 ) as described before. Filter into the reserved filtrate and wash the precipitate with hot water. Dissolve the precipitate and repeat the operation. Preserve the combined filterate. 7.4.3 Treat the combined ammoniacal filtrate obtained in 7.4.2 with 3 g of tartaric acid, stir to dissolve, and saturate the warm solution with hydrogen sulphide. If a precipitate forms, filter and wash with ammonium sulphide wash solution. Warm the filtrate, cover the beaker, and add dilute sulphuric acid ( 1 : 1 ) until the solution contains 8 ml of acid in excess for each 100 ml of the solution. At this stage, no further effervescence takes place and the odour of ammonium sulphide as well as the colour of thiomolybdate has disappeared. If too little acid has been added, some molybdenum may remain in solution. Let the solution stand at the side of a steam bath ( about 40C ) for 15 minutes until the precipitate has settled. Filter and wash the precipitate thoroughly with tartaric acid wash solution. Reserve the filtrate. 7.4.4 Transfer the paper and precipitate to the original 500 ml beaker, cover and treat with 6 ml of concentrated sulphuric acid and 10 ml of concentrated nitric acid. Heat the solution cautiously to dense white fumes. Let it c 001, add 5 ml of concentrated nitric acid, again heat to fumes and repeat the treatment until the yellow ~colour due to organic matter has disappeared. Cool, rinse and remove the cover, rinse the inside of the beaker and again evaporate to fumes. Again cover, cool slightly and add potassium permanganate solution ( 2'5 percent ) cautiously until a permanent red colour is obtained. Heat to boiling, cool and add 70 ml of water. Boil for a few minutes, add 2 g of zinc and continue boiling until molybdenum has been reduced and any copper present has also been reduced to metallic form. Filter through close texture paper and wash with hot water. 7.4.5 Pass through the Jones 3 reductor, 100 ml of

7.3.19 Stannous Chloride Solution Dissolve 350 g of stannous chloride in 200 ml bf dilute hydrochloric acid ( 1 : 1 ) in a conical flask. Boil gently until complete solution is obtained. Dilute the solution to one litre, add two pieces of matallic tin and stopper the flask. 7.320 IsopropyI Ether
7.3.21 Standard Molybdenum Solution~( 1 ml = 0 0'000 5 g of MO ).

Dissolve 1'25 g of pure sodium molybdate ( Na, Mo04.2H,0 ) in one litre of water containing 5 ml of concentrated sulphuric acid. Standardize against standard potassium permanganate solution as described in 7.4.5. 7.4 Procedure 7.4.1 Transfer 0'5 g of the sample to a I50 ml beaker, add 10 ml of dilute nitric acid, cover and warm to complete solution. One or two drops of hydrofluoric acid may be added if any difficulty in getting the complete solution is experienced. When the reaction is complete, add 10 ml of dilute sulphuric acid ( 1 : 1 ) cautiously and evaporate to dense white fumes. Cool and add 40 ml of water and warm. Rinse the cover

E,S12614 ( Part 1 ) : 1988

dilute sulphuric acid ( 5 : 95 ) and then 5 ml of cold water. Discard the wash solution. Add 30 ml of ferric sulphate solution to the receiver, 5 ml of phosphoric acid and enough water so that the tip of the reductor dips well beneath the surface of the solution. Pass the cooled molybdenum solution containing 5 percent by volume of concentrated sulphuric acid. Shake the receiving flask. Add 50 ml of cold dilute sulphuric acid ( 3 : 97 > just before the level of the molybdenum solution reaches the zinc. Finally rinse with 100 ml of water to wash out all the reduced compound. Close the stop-cock allowing some water to remain in the reductor funnel. Disconnect, raise the reductor, rinse the stem and titrate the solution with standard potassium permanganate solution till pink colour persists. 7.4.6 Make a blank determination following the same procedure and using the same amounts of reagents but without the sample. 7.4.7 Boil the filtrate reserved under 7.4.3 and adjust the volume to 100 ml. Add 1 to 2 g of ammonium persulphate, boil and cool to 15C. Add sufficient dilute sulphuric acid ( 1 : 1 ) so that the solution contains 10 percent by volume of it. 7.4.8 Adjust the temperature to 25C and transfer it to a 500 ml separating funnel. Add 10 ml of potassium ihiocyanate solution and 10 ml of stannous chloride solution. Stopper the funnel and shake vigorously for several minutes. Add about 50 ml of ether and shake vigorously for one to two minutes more. Let stand until the solution has separated into two layers. Draw off and set aside the lower layer and transfer the extract to a 100 ml Nessler tube ( IV1). Re-extract

the lower layer with ether and return the etherial layer, if coloured, to the 100 ml Nessler tube ( NI ). 7.4.9 Transfer 25 ml of ferric sulphate solution to a 250 ml separating funnel and add enough standard molybdenum solution from a burette to approximate the molybdenum content of the solution. Dilute to 100 ml with water and proceed as described in 7.4.8 until the solution has been transferred to a second 100 ml Nessler tube ( Nz ). 7.4.10 Allow both the sample solution and the standard solution to stand for several minutes before comparing. Dilute the darker of the two solutions with ether until the colours match. Measure the intensities of colour in a suitable calorimeter. 7.5 Calculation Molybdenum,
= [: ( A -

percent
B ) C X 0'032 ] + D x 1oo E

where A = volume, in ml, of the standard permanganate solution required for titration -of reduced molybdenum solution; B = volume, in ml, of the standard permanganate solution required for the blank; C = normality of the standard permanganate solution; D = mass, in g, of molybdenum determined calorimetrically; and E = mass, in g, of the sample taken.

4

I
1 StandardMark The use of the Standard Mark is governed by the provisions of the Bureau of Indian Standards Act, 1986 and the Rules and Regulations madethereunder. The Standard Mark on products covered by an Indian Standard conveys the assurance that they have been produced to comply with the requirements of that standard under a well defined system of inspection, testing and quality control which is devised and supervised by BIS and operated by the producer. Standard marked products are also continuously checked by BIS for conformity to that standard as a further safeguard. Details of conditions under which a licence for the use of Standard Mark may be granted to manufacturers or producers may be obtained from the Bureau of Indian Standards.
I

I

File: data/raw/bis_standards_dataset/08_Metallurgy/IS_2062.txt
[METADATA: STANDARD_ID = IS 2062]

IS 2062 : 2011

Hkkjrh; ekud

rIr csfYyr e;e ,oa mPp rU;rk osQ lajpuk bLikr -- fof'kf"V
( lkrok iqujh{k.k )
Indian Standard HOT ROLLED MEDIUM AND HIGH TENSILE STRUCTURAL STEEL -- SPECIFICATION ( Seventh Revision )

ICS 77.140.01

 BIS 2011

B U R EAU O F I N D IAN STAN DAR D S
MANAK BHAVAN, 9 BAHADUR SHAH ZAFAR MARG NEW DELHI 110002 September 2011 Price Group 5

Wrought Steel Products Sectional Committee, MTD 4

FOREWORD This Indian Standard (Seventh Revision) was adopted by the Bureau of Indian Standards, after the draft finalized by the Wrought Steel Products Sectional Committee had been approved by the Metallurgical Engineering Division Council. This standard was first published in 1962 and revised in 1969, 1975, 1984, 1992, 1999 and 2006. While reviewing this standard, in the light of experience gained during these years, the Committee decided to revise it to bring in line with the present practices being followed by the Indian steel industry, both in the integrated as well as secondary sectors. The Committee further decided to harmonize the standard with the overseas standards on carbon-manganese and high strength low alloy (HSLA) of structural steels. In this revision, the following changes have been made: a) Title has been modified and the word `low' has been deleted, keeping in view the grades of steel contained in the standard. Requirements of low tensile structural steel are covered in IS 15911 : 2010 `Structural steel (ordinary quality) -- Specification'. b) Amendment No. 1 has been incorporated with suitable modifications. c) Number of basic grades has been changed to nine. A new grade of E275, in line with European Standard, has been incorporated to take care of the requirements of medium tensile structural steels in the construction segment. Moreover, for each grade two to four sub-qualities have been introduced, depending upon the grade, where sub-qualities A, BR, B0 and C, in line with other international standards, indicate the mode of killing and impact test requirements. d) The clause on `Manufacture' has been modified, where the scope is suitably widened to include different steel making and rolling practices in vogue. e) Silicon content of semi-killed steel has been clearly specified. For all the tests specified in this standard (chemical/physical/others), the method as specified in relevant ISO Standard may also be followed as an alternate method. While revising the standard, assistance has been derived from the following international specifications: ASTM A 36 : 2008 Specification for structural steel ASTM A 572 : 2007 Specification for high-strength low-alloy columbium-vanadium structural steel EN 10025-2 : 2004 Hot rolled products of structural steels The composition of the Committee responsible for the formulation of this standard is given in Annex A. For the purpose of deciding whether a particular requirement of this standard is complied with, the final value, observed or calculated, expressing the result of a test or analysis, shall be rounded off in accordance with IS 2 : 1960 `Rules for rounding off numerical values ( revised)'. The number of significant places retained in the rounded off value should be the same as that of the specified value in this standard.

AMENDMENT NO. 1 NOVEMBER 2012 TO IS 2062 : 2011 HOT ROLLED MEDIUM AND HIGH TENSILE STRUCTURAL STEEL -- SPECIFICATION
(Seventh Revision) (Page 1, clause 1.1.2) -- Insert a new sub-clause 1.1.3: `1.1.3 This standard does not include those steels, which are covered by other Indian Standards, examples are as follows: a) Steel plates of drawing quality (see IS 1079); b) Steels for boilers and pressure vessels (see IS 2002 and IS 2041); c) Steels for structural forming and flanging (see IS 5986); d) Steels for the manufacture of welded gas cylinders/containers (see IS 6240 and IS 15914); e) Steel wire rods for general engineering purposes (see IS 7887); f) Steels for manufacture of agricultural tillage discs (see IS 9442); g) Steels for welded tubes and pipes (IS 10748 and IS 15647); h) Steels for cold rolling purposes (see IS 11513).' (Page 4, Table 2, col 7) -- Substitute `5.65 So ' for `5.65'. (Page 4, Table 2, Heading `Internal Bend Diameter') -- Substitute `Max' for `Min'. (Page 6, clauses 10.2.1, line 3) -- Substitute `5.65 So ' for `5.65'. (Page 6, clause 10.2.1.1, lines 2 and 3) -- Substitute `5.65 So ' for `5.65'.

(MTD 4)

Reprography Unit, BIS, New Delhi, India

IS 2062 : 2011

Indian Standard HOT ROLLED MEDIUM AND HIGH TENSILE STRUCTURAL STEEL -- SPECIFICATION ( Seventh Revision )
1 SCOPE 1.1 This standard covers the requirements of steel including micro-alloyed steel plates, strips, shapes and sections (angles, tees, beams, channels, etc), flats, bars, etc, for use in structural work. 1.1.1 The steels are suitable for welded, bolted and riveted structures and for general engineering purposes: 1.1.2 Where welding is employed for fabrication and guaranteed-weldability is required, welding procedure should be as specified in IS 9595 : 1996 `Metal arc welding of carbon and carbon manganese steels -- Recommendations ( first revision)'. 2 REFERENCES The standards listed below contain provisions, which through reference in this text constitute provisions of this standard. At the time of publication, the editions indicated were valid. All standards are subject to revision and parties to agreement based on this standard are encouraged to investigate the possibility of applying the most recent editions of the standards indicated below: IS No. 228 (in various parts) 808 : 1989 Title Methods for chemical analysis of steel Dimensions for hot rolled steel beam, column, channel and angle sections (third revision) Hot rolled slit steel tee bars (second revision ) Dimensions of hot rolled steel bulb angles (first revision) Method for bend test ( second revision ) Metallic materials -- Tensile testing at ambient temperature (third revision) Dimensions for steel plates sheets, strips and flats for general engineering purposes ( second revision ) 1 12779 : 1989 IS No. 1732 : 1989 Title Dimensions for round and square steel bars for structural and general engineering purposes (second revision ) Method for Charpy impact test (V-notch) for metallic material (second revision ) Rolling and cutting tolerances for hot rolled steel products (fourth revision ) Hot rolled steel bulb flats (first revision ) Glossary of terms relating to iron and steel Specification for steel sheet piling sections ( first revision) Steel -- Conversion of elongation values: Part 1 Carbon and low alloy steels ( second revision ) Hot rolled steel channel sections for general engineering purposes (first revision ) General technical delivery requirements for steel and steel products (first revision) Dimensions and tolerances for hot rolled track shoe sections: Sections TS- L1 Sections TS- H1 Evaluation procedure for Ygroove weld crackability test in structural steel Hot rolled parallel flange steel sections for beams, columns and bearing piles -- Dimensions and section properties (first revision) Rolling and cutting tolerances for hot rolled parallel flange beam and column sections

1757 : 1988

1852 : 1985

1863 : 1979 1956 (in various parts) 2314 : 1986 3803 (Part 1) : 1989

3954 : 1991

8910 : 2010

10182 (Part 1) : 1982 (Part 2) : 1985 10842 : 1984

1173 : 1978 1252 : 1991 1599 : 1985 1608 : 2005

12778 : 2004

1730 : 1989

3 TERMINOLOGY For the purpose of this standard, the definitions given in IS 1956 and the following shall apply.

IS 2062 : 2011 3.1 Micro-Alloying Elements -- Elements, such as niobium, vanadium and titanium added singly or in combination to obtain higher strength to weight ratio combined with better toughness, formability and weldability as compared to unalloyed steel of similar strength level. 3.2 Weldability -- A metallic substance is considered to be weldable by a given process and for the given purpose, when metallic continuity to a stated degree can be obtained by welding using a suitable procedure, so that the joints comply with the requirements specified in regard to both their local properties and their influence on the construction of which they form a part. 3.3 Controlled Rolling -- A hot rolling process in which the temperature of the steel and its reduction ratio are controlled, particularly during the final rolling passes, in order to achieve fine grain microstructure and optimum mechanical properties. 3.4 Normalizing Rolling -- A hot rolling process in which the final rolling passes are carried out at a suitable temperature equivalent to normalizing temperature, followed by cooling in air to a temperature below the transformation temperature, in order to produce a structure, analogous to that obtained by a separate normalizing treatment of hot rolled product. 4 SUPPLY OF MATERIAL General requirements relating a supply of structural steel shall conform to IS 8910. 5 GRADES There shall be nine grades of steel as given in Tables 1 and 2. For grades E 250 to E 410, there shall be four sub-qualities (A, BR, B0 and C) and for grades E 450 to E 650, there shall be two sub-qualities (A and BR). Sub-qualities A, BR, B0 and C indicate requirement of impact test and mode of de-oxidation as indicated below: A : Impact test not required, semi-killed/killed BR : Impact test optional; if required at room temperature; semi-killed/killed B0 : Impact test mandatory at 0C, semi-killed/ killed C : Impact test mandatory at 20C, killed While placing the order, the steel should be designated by `Grade Designation' and `quality' (see Table 1 and Table 2). 6 MANUFACTURE 6.1 Steel may be supplied in semi-killed/killed condition, where killed steel shall be supplied by mutual agreement between the purchaser and the manufacturer/supplier. The steel may be ingot cast or continuously cast. 6.2 The processes used in the steel making, casting and further hot rolling into steel plates, strips, sections, flats, bars, etc, are left to the discretion of the manufacturer/supplier. If required, secondary refining in the form of ladle refining, Vacuum degassing may follow steel making. The products may be rolled and supplied in as-rolled/normalizing/ normalizing rolling/controlled rolling/accelerated cooling conditions as per the agreement between the purchaser and the manufacturer/supplier. 6.3 Material produced by re-rolling finished products (virgin or used or scrap), or by rolling material for which the metallurgical history is not fully documented or not known, are not acceptable as per this standard. 7 FREEDOM FROM DEFECTS 7.1 All finished steel shall be well and cleanly rolled to the dimensions, sections and masses specified. The finished material shall be reasonably free from surface flaws; laminations; rough/jagged and imperfect edges and all other harmful defects. 7.2 Minor surface defects may be removed by the manufacturer/supplier by grinding provided the thickness is not reduced locally by more than 4 percent below the minimum specified thickness. Reduction in thickness by grinding greater than 4 percent but not exceeding 7 percent may be made subject to mutual agreement between the purchaser and the manufacturer/supplier. 7.2.1 Subject to agreement with the purchaser, surface defects which cannot be dealt with as in 7.2 may be repaired by chipping or grinding followed by welding and inspection by a mutually agreed procedure such that, a) after complete removal of the defects and before welding, the thickness of the item is in no place reduced by more than 20 percent; b) welding is carried out by approved procedure by competent operators with approved electrodes and that the welding is ground smooth to the correct nominal thickness; and c) subsequent to the finish grinding, the item may be required to be normalized or otherwise heattreated at the purchaser's discretion. 7.3 Welding as mentioned in 7.2.1 is not permissible for grade designation E 250C, E 275C, E 300 to E 650 material.

2

IS 2062 : 2011 Table 1 Chemical Composition (Clauses 5, 8.1 and 8.2)
Grade Designation (1) Quality C (2) A E 250 BR B0 C A E 275 BR B0 C E 300 A BR B0 C E 350 A BR B0 C E 410 A BR B0 C E 450 E 550 E 600 E 650 NOTES 1 New grade designation system based on minimum yield stress has been adopted. 2 For semi-killed steel, silicon shall be less than 0.10 percent. For killed steel, when the steel is killed by aluminium alone, the total aluminium content shall not be less than 0.02 percent. When the steel is killed by silicon alone, the silicon content shall not be less than 0.10 percent. When the steel is silicon-aluminium killed, the silicon content shall not be less than 0.03 percent and total aluminium content shall not be less than 0.01 percent. 3 Steels of qualities A, BR, B0 and C are generally suitable for welding processes. The weldability increases from quality A to C for grade designation E 250 and E 275. 4 Carbon equivalent (CE) would be calculated based on ladle analysis, only. CE = C +
Mn 6 + (Cr + Mo + V) 5 + (Ni + Cu) 15

Ladle Analysis, Percent, Max Mn (4) 1.50 1.50 1.50 1.50 1.50 1.50 1.50 1.50 1.55 1.55 1.60 1.60 1.65 1.65 1.70 1.70 S (5) 0.045 0.045 0.040 0.045 0.045 0.040 0.045 0.040 0.045 0.040 0.045 0.040 0.045 0.020 0.020 0.015 P (6) 0.045 0.045 0.040 0.045 0.045 0.040 0.045 0.040 0.045 0.040 0.045 0.040 0.045 0.025 0.025 0.025 Si (7) 0.40 0.40 0.40 0.40 0.40 0.40 0.45 0.45 0.45 0.45 0.45 0.45 0.45 0.50 0.50 0.50

Carbon Equivalent (CE), Max (8) 0.42 0.41 0.39 0.43 0.42 0.41 0.44 0.44 0.47 0.45 0.50 0.50 0.52 0.54 0.54 0.55

Mode of Deoxidation (9) Semi-killed/killed Semi-killed/killed Killed Semi-killed/killed Semi-killed/killed Killed Semi-killed/killed Killed Semi-killed/killed Killed Semi-killed/killed Killed Semi-killed/killed Semi-killed/killed Semi-killed/killed Semi-killed/killed

(3) 0.23 0.22 0.20 0.23 0.22 0.20 0.20 0.20 0.20 0.20 0.20 0.20 0.22 0.22 0.22 0.22

A BR A BR A BR A BR

5 Micro-alloying elements like Nb, V and Ti may be added singly or in combination. Total micro-alloying elements shall not be more than 0.25 percent. 6 Alloying elements such as Cr, Ni, Mo and B may be added under agreement between the purchaser and the manufacturer. In case of E 600 and E 650 the limit of Cr and Ni, either singly or in combination, shall not exceed 0.50 percent and 0.60 percent respectively. 7 Copper may be present between 0.20 to 0.35 percent as mutually agreed to between the purchaser and the manufacturer. The copper bearing quality shall be designated with a suffix Cu, for example E 250 Cu. In case of product analysis the copper content shall be between 0.17 and 0.38 percent. 8 Incidental element -- Elements not quoted in Table 1 shall not be intentionally added to steel without the agreement of the purchaser, other than for the purpose of finishing the heat. All reasonable precautions shall be taken to prevent the addition from scrap or other materials used in manufacture of such elements which affect the hardenability, mechanical properties and applicability. 9 Nitrogen content of steel shall not exceed 0.012 percent which shall be ensured by the manufacturer by occasional check analysis. 10 The steel, if required, may be treated with calcium based compound or rare earth element for better formability. 11 Lower limits for carbon equivalent and closer limits for other elements may be mutually agreed to between the purchaser and the manufacturer.

3

IS 2062 : 2011 Table 2 Mechanical Properties (Clauses 5, 10.3, 10.3.1, 11.3.1, 12.2 and 12.4)
Grade Quality Designation Tensile Strength Rm , Min MPa 1) (1) (2) A BR B0 C A BR B0 C A BR B0 C A BR B0 C A BR B0 C A BR A BR A BR A BR (See Note 1) (3) 410 <20 (4) 250 Yield Stress ReH, Min MPa 1) 20-40 (5) 240 >40 (6) 230 Percentage Elongation A, Min at Gauge Length, Lo=5.65 (7) 23 Internal Bend Diameter Min (See Note 2) 25 >25 (8) (9) 2t 3t Charpy Impact Test (See Note 3) Temp o C (10) -- RT 0 () 20 -- RT 0 () 20 -- RT 0 () 20 -- RT 0 () 20 -- RT 0 () 20 -- RT -- RT -- RT -- RT Min J (11) -- 27 27 27 -- 27 27 27 -- 27 27 27 -- 27 27 27 -- 25 25 25 -- 20 -- 15 -- 15 -- 15

E 250

E 275

430

275

265

255

22

2t

3t

E 300

440

300

290

280

22

2t

E 350

490

350

330

320

22

2t

E 410

540

410

390

380

20

2t

E 450 E 550 E 600 E 650 NOTES

570 650 730 780

450 550 600 650

430 530 580 630

420 520 570 620

20 12 12 12

2.5 t 3t 3.5 t 4t

1 In case of product thickness/diameter more than 100 mm, lower minimum limit of tensile strength may be mutually agreed to between the purchaser and the manufacturer/supplier. 2 Bend test not required for thickness > 25 mm for grades E 300 to E 650. `t' is the thickness of the test piece. 3 For sub-quality BR, impact test is optional; if required, at room temperature (25 2C).
1)

1MPa = 1N/mm2 = 1MN/m2 = 0.102 kgf/mm2 = 144.4 psi.

8 CHEMICAL COMPOSITION 8.1 Ladle Analysis The ladle analysis of the steel, when carried out by the method specified in the relevant parts of IS 228 or any other established instrumental/chemical method, shall conform to the requirements as given in Table 1. This analysis shall be made from a test sample, preferably taken during casting/teeming of the heat. In case of dispute, the procedure given in IS 228 and its relevant parts shall be the referee

method and where test methods are not specified shall be as agreed to between the purchaser and the manufacturer/supplier. The ladle analysis shall be reported in the test certificate. 8.2 Product Analysis The product analysis shall be carried out on the finished product from the standard position. Permissible limits of variation in case of product analysis from the limits specified in Table 1 shall be as given in Table 3.

4

IS 2062 : 2011 Table 3 Permissible Variation for Product Analysis (Clauses 5 and 8.2)
Sl No. Constituent Permissible Variation Over the Specified Limit, Percent, Max (3) 0.02 0.03 0.05 0.03 0.03 0.005 0.005

(1) i) ii) iii) iv) v) vi)

(2) a) Carbon <0.20 b) Carbon >0.20 Manganese Silicon Copper Sulphur Phosphorus

recommended locations for taking test samples for plates, sections and bars are indicated in Fig.1. Alternatively, in case of sections, the samples may be taken from the web. For testing of flat products like plates tensile and bend test pieces may be cut in the transverse direction. Selection of location of test pieces may also be mutually agreed to between the purchaser and the manufacturer/supplier.
NOTE -- However, in case of the plates beyond 12 mm in thickness, produced from cutting of HR coil, the sample for tensile testing shall be taken only in transverse direction.

9 SELECTION AND PREPARATION OF TEST SAMPLES 9.1 The position from which test samples are taken shall be so located in the product as to yield the clearest possible information regarding properties in the cross-sectional and longitudinal planes. The

9.2 Wherever practicable, the rolled surface of the steel shall be retained on the two opposite sides of the test samples. 9.3 In case of flat test samples for tensile test, both surfaces are normally to be left on the test samples for strips and plates up to 32 mm thick. At least one rolled surface shall be left on rectangular test samples taken from plates exceeding 32 mm in

FIG. 1 STRUCTURAL STEEL SECTIONS, POSITION AND ORIENTATION OF SAMPLE 5

IS 2062 : 2011 thickness. Round test samples are permitted, but should only be adopted for thickness exceeding 20 mm. 9.4 In case of flats up to 16 mm thick, the test sample shall undergo, if possible, no machining whatever, prior to use as a test piece. If this is not possible, the test sample shall undergo the minimum amount of machining. 9.5 Bars below 28 mm shall be tested without machining. In case of bars having diameters or thickness between 28 mm and 71 mm, the bars may be symmetrically reduced by machining. For bars having diameters or thicknesses exceeding 71 mm, the test sample may be taken from the position shown in Fig. 1. 9.6 In case of plates, strips, sections and flats, bend tests shall be carried out on rectangular test samples which as far as possible should be of the full thickness of the product. In case of plates, sections and flats exceeding 28 mm in thickness, it is permissible to remove metal from one side of the test sample before using it as a test piece. The rolled surface of the test piece shall be on the outer side of the bend during the test. 9.7 Before test samples are detached, full particulars regarding cast number, size and mass of plates, strips, sections, flats and bars in each cast shall be furnished by the manufacturer to the purchaser. In case of plates the number of plates in each cast shall also be given. 9.8 Test samples shall be cut in such a manner that the deformation is avoided as far as possible. If shearing of flame-cutting is employed, an adequate allowance shall be left for removal by machining. 9.9 Test samples shall not be subjected to heat treatment unless the material from which they are cut is similarly and simultaneously treated with the material before testing. Any slight straightening of test samples which may be required shall be done cold. 10 TENSILE TEST 10.1 Number of Tensile Tests Number of test samples shall be 2/cast/heat and a class of steel product irrespective of cast/heat size. 10.2 Tensile Test Pieces The tensile strength, yield strength and percentage elongation of steel shall be determined from standard test pieces cut crosswise from plates and strips and lengthwise from sections, flats and bars. The test shall be carried out as on the standard test pieces prepared in accordance with IS 1608. 6 10.2.1 As a rule, test pieces with a proportional gauge length complying with the requirements Lo = 5.65 should be used for the tensile test, where Lo is the gauge length and So is the cross-sectional area of the test piece. 10.2.1.1 Test pieces with a non-proportional gauge length, other than 5.65 may be used in which case the elongation values shall be converted to 5.65 in accordance with IS 3803 (Part 1). 10.3 Tensile Test Yield strength, tensile strength and percentage elongation, when determined in accordance with IS 1608, shall conform to the requirements as given in Table 2. 10.3.1 In case of sections, the thickness of which is not uniform throughout the profile, the limits of sizes given in Table 2 shall be applied according to the actual maximum thickness of the piece adopted for testing. 10.3.2 Should a tensile test piece break outside the middle half of the gauge length (see IS 1608) and the percentage elongation obtained is less than that specified, the test may be discarded at the manufacturer/supplier's option and another test made from the sample plate, strip, section, flat or bar. 11 BEND TEST 11.1 Number of Bend Test Number of bend test shall be 2/cast/heat Class of Steel Product Plates strips Sections Flats and bars (round hexagonal, etc) 11.2 Bend Test Piece The test pieces shall be cut crosswise from plates and strips and lengthwise from sections, flats and bars. When section permits, these shall be not less than 40 mm wide. If the manufacturer/supplier so desires, round, square, hexagonal and flat bars and structural sections shall be bent in the full section as rolled. 11.2.1 In all bend test pieces, the rough edge arises resulting from shearing may be removed by filing or grinding or machining but the test pieces shall receive no other preparation. 11.3 Bend Test Bend test shall be conducted in accordance with IS 1599. 11.3.1 For bend test, the test piece at room Direction of Bend Tests Crosswise Lengthwise for each type Lengthwise

IS 2062 : 2011 temperature shall withstand bending through 180o to an internal diameter not greater than that given in Table 2 without cracking. 12 IMPACT TEST 12.1 Impact test shall normally be carried out on products having thickness/diameter greater than or equal to 12 mm. The test specimen is parallel to the direction of rolling and the base closer to the rolled surface is more than 1mm from it. The notch axis shall be perpendicular to the rolled surface. 12.1.1 If stated in the order, impact tests may be carried out on products having a thickness less than 12 mm, the dimensions of the test pieces shall be in conformity with IS 1757. The minimum impact energy values of reduced sizes shall be as shown in Fig. 2 for grades E 250, E 275, E 300, E 350. For other grades, the values shall be reduced in direct proportion to the cross-sectional area of the test piece. 12.2 This test is carried out using a V-notch test piece (see IS 1757) the value for consideration being the arithmetic mean of the results obtained on three test pieces taken side by side from the same product (see Table 2). 12.3 The test sample shall be taken from the thickest product. If the test sample taken from the thickest product rolled from a cast meets the requirements, the whole cast shall be deemed to meet the requirements of the test, if not, the test shall be performed on a section of next lower thickness rolled from same cast, if it meets the requirements specified, this particular thickness as also other sections of lower thickness shall be deemed to satisfy this specification. If this thickness also does not meet the requirements, the test shall be carried out on the next lower thickness and so on, because the toughness of the product will be dependent on the rolling direction as well as on the section size. 12.3.1 One test sample shall be taken from thickest product per cast/heat. 12.4 The material represented shall be deemed to comply with this standard, if the average value of 3 test specimens, meets the requirements given in Table 2 provided no individual value shall be less

FIG. 2 MINIMUM IMPACT ENERGY VALUES FOR TEST PIECES WITH A WIDTH BETWEEN 5 mm AND 10 mm 7

IS 2062 : 2011 than 70 percent of the specified value. If the average value of the three Charpy impact tests fails to comply by an amount not exceeding 15 percent of the specified minimum average value, three additional test pieces from the same sample shall be tested and the results added to those previously obtained and a new average calculated. Provided this new average complies with the specified requirement, the material represented shall be deemed to comply with this standard. 13 Y GROOVE CRACKABILITY TEST Y groove crackability tests may be carried out in accordance with IS 10842 for products of only Grade E 250 C material having thickness 12 mm and above, if specifically agreed to between the purchaser and the manufacturer/supplier.
NOTE -- The Y groove crackability test will not be applicable for rounds and it is mainly for plates and sections.

16 TOLERANCES Unless otherwise agreed to between the purchaser and the manufacturer, the rolling and cutting tolerances for steel products conforming to this standard shall be those specified in IS 1852 except for parallel flange beams and columns covered by IS 12778 for which the tolerances shall be as per IS 12779. Other tolerances may be followed within the total tolerance range as specified in IS 1852 and IS 12779 as applicable. 17 RE-TESTS 17.1 If a test does not give the specified results, two additional tests shall be carried out at random on the same lot. Both retests shall conform to the requirements of this standard; otherwise, the lot shall be rejected. 17.2 Re-heat Treatment If any heat treated material fails to meet the mechanical requirements specified, the supplier may re-heat treat the material and in that case, all mechanical properties shall be re-evaluated. 18 CALCULATION OF MASS The mass of steel shall be calculated on the basis that steel weighs 7.85 g/cm3 . 19 DELIVERY Subject to prior agreement between the purchaser and the manufacturer/supplier, suitable protective treatment may be given to the material after rolling. 20 MARKING 20.1 Each product, with the exception of round, square and hexagonal bars and flats, shall carry a tag or be marked with the manufacturer's name or trade-mark. Bars and flats shall carry a tag bearing the manufacturer's name or trade-mark. Designation of steel should also be similarly marked on the product or tag. 20.2 Every heavy, medium structural mill and plate mill product shall be marked with the cast number. Plates produced from strip in coil form shall be marked with cast/heat number on top plate of each pile/packet. 20.3 The ends of the rolled products shall be painted with a colour code, as agreed to between the purchaser and the manufacturer/supplier. 20.4 BIS Certification Marking The material may also be marked with Standard Mark. 20.4.1 The use of the Standard Mark is governed by the provisions of Bureau of Indian Standards Act, 1986 and the Rules and Regulations made thereunder. The details of conditions under which the licence for the use of Standard Mark may be granted to manufacturers or producers may be obtained from the Bureau of Indian Standards. 8

14 OTHER TESTS 14.1 The material may be subjected to nondestructive testing to determine the soundness of material subject to mutual agreement between the purchaser and the manufacturer/supplier. 14.2 Metallurgical tests for grain size, directionality, inclusion content may be carried out subject to mutual agreement between the purchaser and the manufacturer/supplier. 15 DIMENSIONS Unless otherwise agreed to between the purchaser and the manufacturer/supplier, the nominal dimensions of rolled products conforming to this standard shall be in accordance with the relevant Indian Standard. Currently available Indian Standard are listed in Table 4. Table 4 Indian Standards Which Give Nominal Dimensions of Rolled Steel Products
Sl No. (1) i) ii) iii) iv) v) vi) vii) viii) ix) x) Products (2) Beam, column, channel and angle sections Tee bars Bulb angles Plates, strips and flats Round and square bars Bulb flats Sheet piling sections Channel sections Track shoe sections Parallel beam and column sections Relevant Indian Standard (3) IS 808 IS 1173 IS 1252 IS 1730 IS 1732 IS 1863 IS 2314 IS 3954 IS 10182 (Parts 1 and 2) IS 12778

IS 2062 : 2011

ANNEX A (Foreword)
